Repository: cdvalenzuelas/piping_class_creator

File: output/pipes_code_thickness.csv
MATERIAL,SPEC_NO,TYPE/GRADE,UNS_NO,CLASS/CONDITION/TEMPER,MIN_THK,MAX_THK,P-NO,NOTES,MIN_TEMP,TENSILE,YIELD,S,"1/2""","3/4""","1""","1-1/2""","2""","3""","4""","6""","8""","10""","12""","14""","16""","18""","20""","24"""
-,A106,A,K02501,-,-,-,1.0,57,B,48.0,30.0,16.0,3.73,3.91,4.55,5.08,5.54,7.62,8.56,18.26,22.23,25.4,25.4,35.71,40.49,45.24,50.01,59.54
-,A106,B,K03006,-,-,-,1.0,57,B,60.0,35.0,20.0,2.77,3.91,3.38,5.08,5.54,7.62,8.56,10.97,12.7,25.4,25.4,35.71,40.49,45.24,50.01,59.54
-,A106,C,K03501,-,-,-,1.0,57,B,70.0,40.0,23.3,2.77,2.87,3.38,3.68,5.54,5.49,8.56,10.97,12.7,15.09,17.48,19.05,21.44,23.83,26.19,30.96
A285 Gr. A,A134,A285A,K01700,-,-,-,1.0,"8b, 57",B,45.0,24.0,14.7,3.73,3.91,4.55,5.08,5.54,7.62,13.49,18.26,22.23,25.4,25.4,35.71,40.49,45.24,50.01,59.54
A285 Gr. B,A134,A285B,K02200,-,-,-,1.0,"8b, 57",B,50.0,27.0,16.5,3.73,3.91,4.55,5.08,5.54,7.62,8.56,18.26,22.23,25.4,25.4,35.71,40.49,45.24,50.01,59.54
A285 Gr. C,A134,A285B,K02801,-,-,-,1.0,"8b, 57",A,55.0,30.0,18.3,2.77,3.91,3.38,5.08,5.54,7.62,8.56,10.97,22.23,25.4,25.4,35.71,40.49,45.24,50.01,59.54
-,A135,A,-,-,-,-,1.0,"57, 59",B,48.0,30.0,16.0,3.73,3.91,4.55,5.08,5.54,7.62,8.56,18.26,22.23,25.4,25.4,35.71,40.49,45.24,50.01,59.54
-,A135,B,K03018,-,-,-,1.0,"57, 59",B,60.0,35.0,20.0,2.77,3.91,3.38,5.08,5.54,7.62,8.56,10.97,12.7,25.4,25.4,35.71,40.49,45.24,50.01,59.54
-,A139,A,-,-,-,-,1.0,8b,A,48.0,30.0,16.0,3.73,3.91,4.55,5.08,5.54,7.62,8.56,18.26,22.23,25.4,25.4,35.71,40.49,45.24,50.01,59.54
-,A139,B,K03003,-,-,-,1.0,8b,A,60.0,35.0,20.0,2.77,3.91,3.38,5.08,5.54,7.62,8.56,10.97,12.7,25.4,25.4,35.71,40.49,45.24,50.01,59.54
-,A139,C,K03004,-,-,-,1.0,8b,A,60.0,42.0,20.0,2.77,3.91,3.38,5.08,5.54,7.62,8.56,10.97,12.7,25.4,25.4,35.71,40.49,45.24,50.01,59.54
-,A139,D,K03010,-,-,-,1.0,8b,A,60.0,46.0,20.0,2.77,3.91,3.38,5.08,5.54,7.62,8.56,10.97,12.7,25.4,25.4,35.71,40.49,45.24,50.01,59.54
-,A139,E,K03012,-,-,-,1.0,8b,A,66.0,52.0,22.0,2.77,2.87,3.38,5.08,5.54,7.62,8.56,10.97,12.7,15.09,17.48,19.05,21.44,23.83,26.19,30.96
-,A179,-,K01200,-,-,-,1.0,"57, 59",-20,47.0,26.0,15.7,3.73,3.91,4.55,5.08,5.54,7.62,13.49,18.26,22.23,25.4,25.4,35.71,40.49,45.24,50.01,59.54
-,A333,1,K03008,-,-,-,1.0,"57, 59",-50,55.0,30.0,18.3,2.77,3.91,3.38,5.08,5.54,7.62,8.56,10.97,22.23,25.4,25.4,35.71,40.49,45.24,50.01,59.54
-,A333,6,K03006,-,-,-,1.0,57,-50,60.0,35.0,20.0,2.77,3.91,3.38,5.08,5.54,7.62,8.56,10.97,12.7,25.4,25.4,35.71,40.49,45.24,50.01,59.54
-,A334,1,K03008,-,-,-,1.0,"57, 59",-50,55.0,30.0,18.3,2.77,3.91,3.38,5.08,5.54,7.62,8.56,10.97,22.23,25.4,25.4,35.71,40.49,45.24,50.01,59.54
-,A334,6,K03006,-,-,-,1.0,57,-50,60.0,35.0,20.0,2.77,3.91,3.38,5.08,5.54,7.62,8.56,10.97,12.7,25.4,25.4,35.71,40.49,45.24,50.01,59.54
-,A369,FPA,K02501,-,-,-,1.0,57,B,48.0,30.0,16.0,3.73,3.91,4.55,5.08,5.54,7.62,8.56,18.26,22.23,25.4,25.4,35.71,40.49,45.24,50.01,59.54
-,A369,FPB,K03006,-,-,-,1.0,57,-20,60.0,35.0,20.0,2.77,3.91,3.38,5.08,5.54,7.62,8.56,10.97,12.7,25.4,25.4,35.71,40.49,45.24,50.01,59.54
-,A381,Y35,-,-,-,-,1.0,-,A,60.0,35.0,20.0,2.77,3.91,3.38,5.08,5.54,7.62,8.56,10.97,12.7,25.4,25.4,35.71,40.49,45.24,50.01,59.54
-,A381,Y42,-,-,-,-,1.0,-,A,60.0,42.0,20.0,2.77,3.91,3.38,5.08,5.54,7.62,8.56,10.97,12.7,25.4,25.4,35.71,40.49,45.24,50.01,59.54
-,A381,Y46,-,-,-,-,1.0,-,A,63.0,46.0,21.0,2.77,2.87,3.38,5.08,5.54,7.62,8.56,10.97,12.7,15.09,17.48,19.05,21.44,23.83,26.19,30.96
-,A381,Y48,-,-,-,-,1.0,-,A,62.0,48.0,20.7,2.77,3.91,3.38,5.08,5.54,7.62,8.56,10.97,12.7,15.09,17.48,19.05,21.44,23.83,26.19,30.96
-,A381,Y50,-,-,-,-,1.0,-,A,64.0,50.0,21.3,2.77,2.87,3.38,5.08,5.54,7.62,8.56,10.97,12.7,15.09,17.48,19.05,21.44,23.83,26.19,30.96
-,A381,Y52,-,-,-,-,1.0,-,A,66.0,52.0,22.0,2.77,2.87,3.38,5.08,5.54,7.62,8.56,10.97,12.7,15.09,17.48,19.05,21.44,23.83,26.19,30.96
-,A381,Y56,-,-,-,-,1.0,"51, 55, 71",A,71.0,56.0,23.7,2.77,2.87,3.38,3.68,5.54,5.49,8.56,10.97,12.7,15.09,17.48,19.05,21.44,23.83,26.19,30.96
-,A381,Y60,-,-,-,-,1.0,"51, 71",A,75.0,60.0,25.0,2.77,2.87,3.38,3.68,5.54,5.49,8.56,10.97,12.7,12.7,17.48,19.05,21.44,23.83,26.19,30.96
-,A524,I,K02104,-,-,-,1.0,57,-20,60.0,35.0,20.0,2.77,3.91,3.38,5.08,5.54,7.62,8.56,10.97,12.7,25.4,25.4,35.71,40.49,45.24,50.01,59.54
-,A524,II,K02104,-,-,-,1.0,57,-20,55.0,30.0,18.3,2.77,3.91,3.38,5.08,5.54,7.62,8.56,10.97,22.23,25.4,25.4,35.71,40.49,45.24,50.01,59.54
TYPE F,A53,A,K02504,-,-,-,1.0,8a,20,48.0,30.0,16.0,3.73,3.91,4.55,5.08,5.54,7.62,8.56,18.26,22.23,25.4,25.4,35.71,40.49,45.24,50.01,59.54
-,A53,A,K02504,-,-,-,1.0,"57, 59",B,48.0,30.0,16.0,3.73,3.91,4.55,5.08,5.54,7.62,8.56,18.26,22.23,25.4,25.4,35.71,40.49,45.24,50.01,59.54
-,A53,B,K03005,-,-,-,1.0,"57, 59",B,60.0,35.0,20.0,2.77,3.91,3.38,5.08,5.54,7.62,8.56,10.97,12.7,25.4,25.4,35.71,40.49,45.24,50.01,59.54
-,A587,-,K11500,-,-,-,1.0,"57, 59",-20,48.0,30.0,16.0,3.73,3.91,4.55,5.08,5.54,7.62,8.56,18.26,22.23,25.4,25.4,35.71,40.49,45.24,50.01,59.54
A285 Gr. C,A671,CA55,K02801,-,-,-,1.0,"59, 67",A,55.0,30.0,18.3,2.77,3.91,3.38,5.08,5.54,7.62,8.56,10.97,22.23,25.4,25.4,35.71,40.49,45.24,50.01,59.54
A515 Gr. 60,A671,CB60,K02401,-,-,-,1.0,"57, 67",B,60.0,32.0,19.5,2.77,3.91,3.38,5.08,5.54,7.62,8.56,10.97,12.7,25.4,25.4,35.71,40.49,45.24,50.01,59.54
A515 Gr. 65 ,A671,CB65,K02800,-,-,-,1.0,"57, 67",A,65.0,35.0,21.4,2.77,2.87,3.38,5.08,5.54,7.62,8.56,10.97,12.7,15.09,17.48,19.05,21.44,23.83,26.19,30.96
A515 Gr. 70 ,A671,CB70,K03101,-,-,-,1.0,"57, 67",A,70.0,38.0,23.2,2.77,2.87,3.38,3.68,5.54,5.49,8.56,10.97,12.7,15.09,17.48,19.05,21.44,23.83,26.19,30.96
A516 Gr. 60,A671,CC60,K02100,-,-,-,1.0,"57, 67",C,60.0,32.0,19.5,2.77,3.91,3.38,5.08,5.54,7.62,8.56,10.97,12.7,25.4,25.4,35.71,40.49,45.24,50.01,59.54
A516 Gr. 65 ,A671,CC65,K02403,-,-,-,1.0,"57, 67",B,65.0,35.0,21.4,2.77,2.87,3.38,5.08,5.54,7.62,8.56,10.97,12.7,15.09,17.48,19.05,21.44,23.83,26.19,30.96
A516 Gr. 70 ,A671,CC70,K02700,-,-,-,1.0,"57, 67",B,70.0,38.0,23.2,2.77,2.87,3.38,3.68,5.54,5.49,8.56,10.97,12.7,15.09,17.48,19.05,21.44,23.83,26.19,30.96
A537 CL 1,A671,CD70,K12437,-,-,2.5,1.0,67,D,70.0,50.0,23.3,2.77,2.87,3.38,3.68,5.54,5.49,8.56,10.97,12.7,15.09,17.48,19.05,21.44,23.83,26.19,30.96
A299 Gr. A,A671,CK75,K02803,-,1.0,-,1.0,"57, 67",A,75.0,40.0,24.4,-,-,-,-,-,-,-,-,-,-,-,-,-,-,26.19,30.96
A299 Gr. A,A671,CK75,K02803,-,-,1.0,1.0,"57, 67",A,75.0,42.0,25.0,2.77,2.87,3.38,3.68,5.54,5.49,8.56,10.97,12.7,12.7,17.48,19.05,21.44,23.83,-,-
A285 Gr. A,A672,A45,K01700,-,-,-,1.0,"57, 59, 67",B,45.0,24.0,14.7,3.73,3.91,4.55,5.08,5.54,7.62,13.49,18.26,22.23,25.4,25.4,35.71,40.49,45.24,50.01,59.54
A285 Gr. B,A672,A50,K02200,-,-,-,1.0,"57, 59, 67",B,50.0,27.0,16.5,3.73,3.91,4.55,5.08,5.54,7.62,8.56,18.26,22.23,25.4,25.4,35.71,40.49,45.24,50.01,59.54
A285 Gr. C,A672,A55,K02801,-,-,-,1.0,67,A,55.0,30.0,18.3,2.77,3.91,3.38,5.08,5.54,7.62,8.56,10.97,22.23,25.4,25.4,35.71,40.49,45.24,50.01,59.54
A515 Gr. 60,A672,B60,K02401,-,-,-,1.0,"57, 67",B,60.0,32.0,19.5,2.77,3.91,3.38,5.08,5.54,7.62,8.56,10.97,12.7,25.4,25.4,35.71,40.49,45.24,50.01,59.54
A515 Gr. 65 ,A672,B65,K02800,-,-,-,1.0,"57, 67",A,65.0,35.0,21.4,2.77,2.87,3.38,5.08,5.54,7.62,8.56,10.97,12.7,15.09,17.48,19.05,21.44,23.83,26.19,30.96
A515 Gr. 70 ,A672,B70,K03101,-,-,-,1.0,"57, 67",A,70.0,38.0,23.2,2.77,2.87,3.38,3.68,5.54,5.49,8.56,10.97,12.7,15.09,17.48,19.05,21.44,23.83,26.19,30.96
A516 Gr. 55,A672,C55,K01800,-,-,-,1.0,"57, 67",C,55.0,30.0,18.3,2.77,3.91,3.38,5.08,5.54,7.62,8.56,10.97,22.23,25.4,25.4,35.71,40.49,45.24,50.01,59.54
A516 Gr. 60,A672,C60,K02100,-,-,-,1.0,"57, 67",C,60.0,32.0,19.5,2.77,3.91,3.38,5.08,5.54,7.62,8.56,10.97,12.7,25.4,25.4,35.71,40.49,45.24,50.01,59.54
A516 Gr. 65 ,A672,C65,K02403,-,-,-,1.0,"57, 67",B,65.0,35.0,21.4,2.77,2.87,3.38,5.08,5.54,7.62,8.56,10.97,12.7,15.09,17.48,19.05,21.44,23.83,26.19,30.96
A516 Gr. 70 ,A672,C70,K02700,-,-,-,1.0,"57, 67",B,70.0,38.0,23.2,2.77,2.87,3.38,3.68,5.54,5.49,8.56,10.97,12.7,15.09,17.48,19.05,21.44,23.83,26.19,30.96
A537 CL 1,A672,D70,K12437,-,-,2.5,1.0,67,D,70.0,50.0,23.3,2.77,2.87,3.38,3.68,5.54,5.49,8.56,10.97,12.7,15.09,17.48,19.05,21.44,23.83,26.19,30.96
A299 Gr. A,A672,N75,K02803,-,1.0,-,1.0,"57, 67",A,75.0,40.0,24.4,-,-,-,-,-,-,-,-,-,-,-,-,-,-,26.19,30.96
A299 Gr. A,A672,N75,K02803,-,-,1.0,1.0,"57, 67",A,75.0,42.0,25.0,2.77,2.87,3.38,3.68,5.54,5.49,8.56,10.97,12.7,12.7,17.48,19.05,21.44,23.83,-,-
A299 Gr. A,A691,CMS-75,K02803,-,1.0,-,1.0,"57, 67",A,75.0,40.0,24.4,-,-,-,-,-,-,-,-,-,-,-,-,-,-,26.19,30.96
A299 Gr. A,A691,CMS-75,K02803,-,-,1.0,1.0,"57, 67",A,75.0,42.0,25.0,2.77,2.87,3.38,3.68,5.54,5.49,8.56,10.97,12.7,12.7,17.48,19.05,21.44,23.83,-,-
A537 CL 1,A691,CMSH-70,K12437,-,-,2.5,1.0,67,D,70.0,50.0,23.3,2.77,2.87,3.38,3.68,5.54,5.49,8.56,10.97,12.7,15.09,17.48,19.05,21.44,23.83,26.19,30.96
-,API 5L,A,-,-,-,-,1.0,"57, 59",B,48.0,30.0,16.0,3.73,3.91,4.55,5.08,5.54,7.62,8.56,18.26,22.23,25.4,25.4,35.71,40.49,45.24,50.01,59.54
BUT WELD,API 5L,A25,-,-,-,-,1.0,"8a, 77",-20,45.0,25.0,15.0,3.73,3.91,4.55,5.08,5.54,7.62,13.49,18.26,22.23,25.4,25.4,35.71,40.49,45.24,50.01,59.54
SMLS & ERW,API 5L,A25,-,-,-,-,1.0,"57, 59, 77",B,45.0,25.0,15.0,3.73,3.91,4.55,5.08,5.54,7.62,13.49,18.26,22.23,25.4,25.4,35.71,40.49,45.24,50.01,59.54
-,API 5L,B,-,-,-,-,1.0,"57, 59, 77",B,60.0,35.0,20.0,2.77,3.91,3.38,5.08,5.54,7.62,8.56,10.97,12.7,25.4,25.4,35.71,40.49,45.24,50.01,59.54
-,API 5L,X42,-,-,-,-,1.0,"55, 77",A,60.0,42.0,20.0,2.77,3.91,3.38,5.08,5.54,7.62,8.56,10.97,12.7,25.4,25.4,35.71,40.49,45.24,50.01,59.54
-,API 5L,X46,-,-,-,-,1.0,"55, 77",A,63.0,46.0,21.0,2.77,2.87,3.38,5.08,5.54,7.62,8.56,10.97,12.7,15.09,17.48,19.05,21.44,23.83,26.19,30.96
-,API 5L,X52,-,-,-,-,1.0,"55, 77",A,66.0,52.0,22.0,2.77,2.87,3.38,5.08,5.54,7.62,8.56,10.97,12.7,15.09,17.48,19.05,21.44,23.83,26.19,30.96
-,API 5L,X56,-,-,-,-,1.0,"51, 55, 71, 77",A,71.0,56.0,23.7,2.77,2.87,3.38,3.68,5.54,5.49,8.56,10.97,12.7,15.09,17.48,19.05,21.44,23.83,26.19,30.96
-,API 5L,X60,-,-,-,-,1.0,"51, 55, 71, 77",A,75.0,60.0,25.0,2.77,2.87,3.38,3.68,5.54,5.49,8.56,10.97,12.7,12.7,17.48,19.05,21.44,23.83,26.19,30.96
-,API 5L,X65,-,-,-,-,1.0,"57, 67",A,77.0,65.0,25.7,2.77,2.87,3.38,3.68,5.54,5.49,8.56,10.97,12.7,12.7,17.48,19.05,21.44,23.83,26.19,30.96
-,API 5L,X70,-,-,-,-,1.0,"57, 67",A,82.0,70.0,27.3,2.77,2.87,3.38,3.68,3.91,5.49,6.02,10.97,12.7,12.7,17.48,19.05,21.44,23.83,26.19,30.96
-,API 5L,X80,-,-,-,-,1.0,"57, 67",A,90.0,80.0,30.0,2.77,2.87,2.77,3.68,3.91,5.49,6.02,10.97,12.7,12.7,12.7,19.05,21.44,23.83,26.19,30.96

File: output/pipes_min_thickness.csv
MATERIAL,SPEC_NO,TYPE/GRADE,UNS_NO,CLASS/CONDITION/TEMPER,MIN_THK,MAX_THK,P-NO,NOTES,MIN_TEMP,TENSILE,YIELD,S,"1/2""","3/4""","1""","1-1/2""","2""","3""","4""","6""","8""","10""","12""","14""","16""","18""","20""","24"""
-,A106,A,K02501,-,-,-,1.0,57,B,48.0,30.0,16.0,1.2874,1.6137,2.0187,2.9192,3.6445,5.3731,6.9082,10.172,13.2423,16.5,19.5703,21.4923,24.5626,27.6209,30.7033,36.8681
-,A106,B,K03006,-,-,-,1.0,57,B,60.0,35.0,20.0,1.0554,1.323,1.655,2.3932,2.9878,4.405,5.6635,8.3392,10.8563,13.527,16.0441,17.6198,20.1369,22.6441,25.1712,30.2252
-,A106,C,K03501,-,-,-,1.0,57,B,70.0,40.0,23.3,0.9188,1.1518,1.4408,2.0835,2.6012,3.8349,4.9306,7.26,9.4514,11.7765,13.9678,15.3396,17.531,19.7137,21.9137,26.3137
A285 Gr. A,A134,A285A,K01700,-,-,-,1.0,"8b, 57",B,45.0,24.0,14.7,1.3864,1.7379,2.174,3.1438,3.9249,5.7864,7.4396,10.9544,14.2609,17.7692,21.0757,23.1456,26.4521,29.7456,33.0651,39.7041
A285 Gr. B,A134,A285B,K02200,-,-,-,1.0,"8b, 57",B,50.0,27.0,16.5,1.2529,1.5706,1.9647,2.8412,3.5471,5.2294,6.7235,9.9,12.8882,16.0588,19.0471,20.9176,23.9059,26.8824,29.8824,35.8824
A285 Gr. C,A134,A285B,K02801,-,-,-,1.0,"8b, 57",A,55.0,30.0,18.3,1.1429,1.4327,1.7922,2.5917,3.2356,4.7702,6.1332,9.0307,11.7566,14.6488,17.3746,19.081,21.8068,24.522,27.2585,32.7317
-,A135,A,-,-,-,-,1.0,"57, 59",B,48.0,30.0,16.0,1.2874,1.6137,2.0187,2.9192,3.6445,5.3731,6.9082,10.172,13.2423,16.5,19.5703,21.4923,24.5626,27.6209,30.7033,36.8681
-,A135,B,K03018,-,-,-,1.0,"57, 59",B,60.0,35.0,20.0,1.0554,1.323,1.655,2.3932,2.9878,4.405,5.6635,8.3392,10.8563,13.527,16.0441,17.6198,20.1369,22.6441,25.1712,30.2252
-,A139,A,-,-,-,-,1.0,8b,A,48.0,30.0,16.0,1.2874,1.6137,2.0187,2.9192,3.6445,5.3731,6.9082,10.172,13.2423,16.5,19.5703,21.4923,24.5626,27.6209,30.7033,36.8681
-,A139,B,K03003,-,-,-,1.0,8b,A,60.0,35.0,20.0,1.0554,1.323,1.655,2.3932,2.9878,4.405,5.6635,8.3392,10.8563,13.527,16.0441,17.6198,20.1369,22.6441,25.1712,30.2252
-,A139,C,K03004,-,-,-,1.0,8b,A,60.0,42.0,20.0,1.0554,1.323,1.655,2.3932,2.9878,4.405,5.6635,8.3392,10.8563,13.527,16.0441,17.6198,20.1369,22.6441,25.1712,30.2252
-,A139,D,K03010,-,-,-,1.0,8b,A,60.0,46.0,20.0,1.0554,1.323,1.655,2.3932,2.9878,4.405,5.6635,8.3392,10.8563,13.527,16.0441,17.6198,20.1369,22.6441,25.1712,30.2252
-,A139,E,K03012,-,-,-,1.0,8b,A,66.0,52.0,22.0,0.9682,1.2136,1.5182,2.1955,2.7409,4.0409,5.1955,7.65,9.9591,12.4091,14.7182,16.1636,18.4727,20.7727,23.0909,27.7273
-,A179,-,K01200,-,-,-,1.0,"57, 59",-20,47.0,26.0,15.7,1.3089,1.6408,2.0525,2.9682,3.7056,5.4631,7.024,10.3425,13.4642,16.7765,19.8983,21.8525,24.9743,28.0838,31.2179,37.486
-,A333,1,K03008,-,-,-,1.0,"57, 59",-50,55.0,30.0,18.3,1.1429,1.4327,1.7922,2.5917,3.2356,4.7702,6.1332,9.0307,11.7566,14.6488,17.3746,19.081,21.8068,24.522,27.2585,32.7317
-,A333,6,K03006,-,-,-,1.0,57,-50,60.0,35.0,20.0,1.0554,1.323,1.655,2.3932,2.9878,4.405,5.6635,8.3392,10.8563,13.527,16.0441,17.6198,20.1369,22.6441,25.1712,30.2252
-,A334,1,K03008,-,-,-,1.0,"57, 59",-50,55.0,30.0,18.3,1.1429,1.4327,1.7922,2.5917,3.2356,4.7702,6.1332,9.0307,11.7566,14.6488,17.3746,19.081,21.8068,24.522,27.2585,32.7317
-,A334,6,K03006,-,-,-,1.0,57,-50,60.0,35.0,20.0,1.0554,1.323,1.655,2.3932,2.9878,4.405,5.6635,8.3392,10.8563,13.527,16.0441,17.6198,20.1369,22.6441,25.1712,30.2252
-,A369,FPA,K02501,-,-,-,1.0,57,B,48.0,30.0,16.0,1.2874,1.6137,2.0187,2.9192,3.6445,5.3731,6.9082,10.172,13.2423,16.5,19.5703,21.4923,24.5626,27.6209,30.7033,36.8681
-,A369,FPB,K03006,-,-,-,1.0,57,-20,60.0,35.0,20.0,1.0554,1.323,1.655,2.3932,2.9878,4.405,5.6635,8.3392,10.8563,13.527,16.0441,17.6198,20.1369,22.6441,25.1712,30.2252
-,A381,Y35,-,-,-,-,1.0,-,A,60.0,35.0,20.0,1.0554,1.323,1.655,2.3932,2.9878,4.405,5.6635,8.3392,10.8563,13.527,16.0441,17.6198,20.1369,22.6441,25.1712,30.2252
-,A381,Y42,-,-,-,-,1.0,-,A,60.0,42.0,20.0,1.0554,1.323,1.655,2.3932,2.9878,4.405,5.6635,8.3392,10.8563,13.527,16.0441,17.6198,20.1369,22.6441,25.1712,30.2252
-,A381,Y46,-,-,-,-,1.0,-,A,63.0,46.0,21.0,1.0099,1.2659,1.5836,2.2901,2.8591,4.2151,5.4194,7.9797,10.3884,12.944,15.3526,16.8603,19.269,21.6681,24.0862,28.9224
-,A381,Y48,-,-,-,-,1.0,-,A,62.0,48.0,20.7,1.0231,1.2825,1.6044,2.3201,2.8965,4.2703,5.4904,8.0843,10.5245,13.1135,15.5537,17.0812,19.5214,21.952,24.4017,29.3013
-,A381,Y50,-,-,-,-,1.0,-,A,64.0,50.0,21.3,0.997,1.2498,1.5634,2.2609,2.8226,4.1613,5.3502,7.8779,10.2557,12.7787,15.1566,16.6451,19.023,21.3915,23.7787,28.5532
-,A381,Y52,-,-,-,-,1.0,-,A,66.0,52.0,22.0,0.9682,1.2136,1.5182,2.1955,2.7409,4.0409,5.1955,7.65,9.9591,12.4091,14.7182,16.1636,18.4727,20.7727,23.0909,27.7273
-,A381,Y56,-,-,-,-,1.0,"51, 55, 71",A,71.0,56.0,23.7,0.9046,1.134,1.4185,2.0514,2.561,3.7757,4.8544,7.1479,9.3054,11.5946,13.7521,15.1027,17.2602,19.4093,21.5753,25.9073
-,A381,Y60,-,-,-,-,1.0,"51, 71",A,75.0,60.0,25.0,0.8614,1.0798,1.3507,1.9533,2.4386,3.5952,4.6224,6.8063,8.8607,11.0404,13.0949,14.3809,16.4353,18.4816,20.5441,24.6691
-,A524,I,K02104,-,-,-,1.0,57,-20,60.0,35.0,20.0,1.0554,1.323,1.655,2.3932,2.9878,4.405,5.6635,8.3392,10.8563,13.527,16.0441,17.6198,20.1369,22.6441,25.1712,30.2252
-,A524,II,K02104,-,-,-,1.0,57,-20,55.0,30.0,18.3,1.1429,1.4327,1.7922,2.5917,3.2356,4.7702,6.1332,9.0307,11.7566,14.6488,17.3746,19.081,21.8068,24.522,27.2585,32.7317
TYPE F,A53,A,K02504,-,-,-,1.0,8a,20,48.0,30.0,16.0,1.2874,1.6137,2.0187,2.9192,3.6445,5.3731,6.9082,10.172,13.2423,16.5,19.5703,21.4923,24.5626,27.6209,30.7033,36.8681
-,A53,A,K02504,-,-,-,1.0,"57, 59",B,48.0,30.0,16.0,1.2874,1.6137,2.0187,2.9192,3.6445,5.3731,6.9082,10.172,13.2423,16.5,19.5703,21.4923,24.5626,27.6209,30.7033,36.8681
-,A53,B,K03005,-,-,-,1.0,"57, 59",B,60.0,35.0,20.0,1.0554,1.323,1.655,2.3932,2.9878,4.405,5.6635,8.3392,10.8563,13.527,16.0441,17.6198,20.1369,22.6441,25.1712,30.2252
-,A587,-,K11500,-,-,-,1.0,"57, 59",-20,48.0,30.0,16.0,1.2874,1.6137,2.0187,2.9192,3.6445,5.3731,6.9082,10.172,13.2423,16.5,19.5703,21.4923,24.5626,27.6209,30.7033,36.8681
A285 Gr. C,A671,CA55,K02801,-,-,-,1.0,"59, 67",A,55.0,30.0,18.3,1.1429,1.4327,1.7922,2.5917,3.2356,4.7702,6.1332,9.0307,11.7566,14.6488,17.3746,19.081,21.8068,24.522,27.2585,32.7317
A515 Gr. 60,A671,CB60,K02401,-,-,-,1.0,"57, 67",B,60.0,32.0,19.5,1.0797,1.3535,1.6931,2.4484,3.0567,4.5065,5.794,8.5313,11.1065,13.8387,16.4138,18.0258,20.6009,23.1659,25.7512,30.9217
A515 Gr. 65 ,A671,CB65,K02800,-,-,-,1.0,"57, 67",A,65.0,35.0,21.4,0.9928,1.2445,1.5568,2.2513,2.8106,4.1436,5.3275,7.8445,10.2123,12.7246,15.0924,16.5746,18.9424,21.3008,23.678,28.4322
A515 Gr. 70 ,A671,CB70,K03101,-,-,-,1.0,"57, 67",A,70.0,38.0,23.2,0.9224,1.1563,1.4465,2.0917,2.6114,3.85,4.95,7.2886,9.4886,11.8228,14.0228,15.4,17.6,19.7913,22.0,26.4173
A516 Gr. 60,A671,CC60,K02100,-,-,-,1.0,"57, 67",C,60.0,32.0,19.5,1.0797,1.3535,1.6931,2.4484,3.0567,4.5065,5.794,8.5313,11.1065,13.8387,16.4138,18.0258,20.6009,23.1659,25.7512,30.9217
A516 Gr. 65 ,A671,CC65,K02403,-,-,-,1.0,"57, 67",B,65.0,35.0,21.4,0.9928,1.2445,1.5568,2.2513,2.8106,4.1436,5.3275,7.8445,10.2123,12.7246,15.0924,16.5746,18.9424,21.3008,23.678,28.4322
A516 Gr. 70 ,A671,CC70,K02700,-,-,-,1.0,"57, 67",B,70.0,38.0,23.2,0.9224,1.1563,1.4465,2.0917,2.6114,3.85,4.95,7.2886,9.4886,11.8228,14.0228,15.4,17.6,19.7913,22.0,26.4173
A537 CL 1,A671,CD70,K12437,-,-,2.5,1.0,67,D,70.0,50.0,23.3,0.9188,1.1518,1.4408,2.0835,2.6012,3.8349,4.9306,7.26,9.4514,11.7765,13.9678,15.3396,17.531,19.7137,21.9137,26.3137
A299 Gr. A,A671,CK75,K02803,-,1.0,-,1.0,"57, 67",A,75.0,40.0,24.4,0.8808,1.1041,1.3812,1.9974,2.4936,3.6763,4.7267,6.9598,9.0605,11.2895,13.3902,14.7053,16.806,18.8985,21.0075,25.2256
A299 Gr. A,A671,CK75,K02803,-,-,1.0,1.0,"57, 67",A,75.0,42.0,25.0,0.8614,1.0798,1.3507,1.9533,2.4386,3.5952,4.6224,6.8063,8.8607,11.0404,13.0949,14.3809,16.4353,18.4816,20.5441,24.6691
A285 Gr. A,A672,A45,K01700,-,-,-,1.0,"57, 59, 67",B,45.0,24.0,14.7,1.3864,1.7379,2.174,3.1438,3.9249,5.7864,7.4396,10.9544,14.2609,17.7692,21.0757,23.1456,26.4521,29.7456,33.0651,39.7041
A285 Gr. B,A672,A50,K02200,-,-,-,1.0,"57, 59, 67",B,50.0,27.0,16.5,1.2529,1.5706,1.9647,2.8412,3.5471,5.2294,6.7235,9.9,12.8882,16.0588,19.0471,20.9176,23.9059,26.8824,29.8824,35.8824
A285 Gr. C,A672,A55,K02801,-,-,-,1.0,67,A,55.0,30.0,18.3,1.1429,1.4327,1.7922,2.5917,3.2356,4.7702,6.1332,9.0307,11.7566,14.6488,17.3746,19.081,21.8068,24.522,27.2585,32.7317
A515 Gr. 60,A672,B60,K02401,-,-,-,1.0,"57, 67",B,60.0,32.0,19.5,1.0797,1.3535,1.6931,2.4484,3.0567,4.5065,5.794,8.5313,11.1065,13.8387,16.4138,18.0258,20.6009,23.1659,25.7512,30.9217
A515 Gr. 65 ,A672,B65,K02800,-,-,-,1.0,"57, 67",A,65.0,35.0,21.4,0.9928,1.2445,1.5568,2.2513,2.8106,4.1436,5.3275,7.8445,10.2123,12.7246,15.0924,16.5746,18.9424,21.3008,23.678,28.4322
A515 Gr. 70 ,A672,B70,K03101,-,-,-,1.0,"57, 67",A,70.0,38.0,23.2,0.9224,1.1563,1.4465,2.0917,2.6114,3.85,4.95,7.2886,9.4886,11.8228,14.0228,15.4,17.6,19.7913,22.0,26.4173
A516 Gr. 55,A672,C55,K01800,-,-,-,1.0,"57, 67",C,55.0,30.0,18.3,1.1429,1.4327,1.7922,2.5917,3.2356,4.7702,6.1332,9.0307,11.7566,14.6488,17.3746,19.081,21.8068,24.522,27.2585,32.7317
A516 Gr. 60,A672,C60,K02100,-,-,-,1.0,"57, 67",C,60.0,32.0,19.5,1.0797,1.3535,1.6931,2.4484,3.0567,4.5065,5.794,8.5313,11.1065,13.8387,16.4138,18.0258,20.6009,23.1659,25.7512,30.9217
A516 Gr. 65 ,A672,C65,K02403,-,-,-,1.0,"57, 67",B,65.0,35.0,21.4,0.9928,1.2445,1.5568,2.2513,2.8106,4.1436,5.3275,7.8445,10.2123,12.7246,15.0924,16.5746,18.9424,21.3008,23.678,28.4322
A516 Gr. 70 ,A672,C70,K02700,-,-,-,1.0,"57, 67",B,70.0,38.0,23.2,0.9224,1.1563,1.4465,2.0917,2.6114,3.85,4.95,7.2886,9.4886,11.8228,14.0228,15.4,17.6,19.7913,22.0,26.4173
A537 CL 1,A672,D70,K12437,-,-,2.5,1.0,67,D,70.0,50.0,23.3,0.9188,1.1518,1.4408,2.0835,2.6012,3.8349,4.9306,7.26,9.4514,11.7765,13.9678,15.3396,17.531,19.7137,21.9137,26.3137
A299 Gr. A,A672,N75,K02803,-,1.0,-,1.0,"57, 67",A,75.0,40.0,24.4,0.8808,1.1041,1.3812,1.9974,2.4936,3.6763,4.7267,6.9598,9.0605,11.2895,13.3902,14.7053,16.806,18.8985,21.0075,25.2256
A299 Gr. A,A672,N75,K02803,-,-,1.0,1.0,"57, 67",A,75.0,42.0,25.0,0.8614,1.0798,1.3507,1.9533,2.4386,3.5952,4.6224,6.8063,8.8607,11.0404,13.0949,14.3809,16.4353,18.4816,20.5441,24.6691
A299 Gr. A,A691,CMS-75,K02803,-,1.0,-,1.0,"57, 67",A,75.0,40.0,24.4,0.8808,1.1041,1.3812,1.9974,2.4936,3.6763,4.7267,6.9598,9.0605,11.2895,13.3902,14.7053,16.806,18.8985,21.0075,25.2256
A299 Gr. A,A691,CMS-75,K02803,-,-,1.0,1.0,"57, 67",A,75.0,42.0,25.0,0.8614,1.0798,1.3507,1.9533,2.4386,3.5952,4.6224,6.8063,8.8607,11.0404,13.0949,14.3809,16.4353,18.4816,20.5441,24.6691
A537 CL 1,A691,CMSH-70,K12437,-,-,2.5,1.0,67,D,70.0,50.0,23.3,0.9188,1.1518,1.4408,2.0835,2.6012,3.8349,4.9306,7.26,9.4514,11.7765,13.9678,15.3396,17.531,19.7137,21.9137,26.3137
-,API 5L,A,-,-,-,-,1.0,"57, 59",B,48.0,30.0,16.0,1.2874,1.6137,2.0187,2.9192,3.6445,5.3731,6.9082,10.172,13.2423,16.5,19.5703,21.4923,24.5626,27.6209,30.7033,36.8681
BUT WELD,API 5L,A25,-,-,-,-,1.0,"8a, 77",-20,45.0,25.0,15.0,1.3622,1.7076,2.136,3.089,3.8564,5.6855,7.3099,10.7634,14.0122,17.4593,20.7081,22.7419,25.9907,29.2267,32.4884,39.0116
SMLS & ERW,API 5L,A25,-,-,-,-,1.0,"57, 59, 77",B,45.0,25.0,15.0,1.3622,1.7076,2.136,3.089,3.8564,5.6855,7.3099,10.7634,14.0122,17.4593,20.7081,22.7419,25.9907,29.2267,32.4884,39.0116
-,API 5L,B,-,-,-,-,1.0,"57, 59, 77",B,60.0,35.0,20.0,1.0554,1.323,1.655,2.3932,2.9878,4.405,5.6635,8.3392,10.8563,13.527,16.0441,17.6198,20.1369,22.6441,25.1712,30.2252
-,API 5L,X42,-,-,-,-,1.0,"55, 77",A,60.0,42.0,20.0,1.0554,1.323,1.655,2.3932,2.9878,4.405,5.6635,8.3392,10.8563,13.527,16.0441,17.6198,20.1369,22.6441,25.1712,30.2252
-,API 5L,X46,-,-,-,-,1.0,"55, 77",A,63.0,46.0,21.0,1.0099,1.2659,1.5836,2.2901,2.8591,4.2151,5.4194,7.9797,10.3884,12.944,15.3526,16.8603,19.269,21.6681,24.0862,28.9224
-,API 5L,X52,-,-,-,-,1.0,"55, 77",A,66.0,52.0,22.0,0.9682,1.2136,1.5182,2.1955,2.7409,4.0409,5.1955,7.65,9.9591,12.4091,14.7182,16.1636,18.4727,20.7727,23.0909,27.7273
-,API 5L,X56,-,-,-,-,1.0,"51, 55, 71, 77",A,71.0,56.0,23.7,0.9046,1.134,1.4185,2.0514,2.561,3.7757,4.8544,7.1479,9.3054,11.5946,13.7521,15.1027,17.2602,19.4093,21.5753,25.9073
-,API 5L,X60,-,-,-,-,1.0,"51, 55, 71, 77",A,75.0,60.0,25.0,0.8614,1.0798,1.3507,1.9533,2.4386,3.5952,4.6224,6.8063,8.8607,11.0404,13.0949,14.3809,16.4353,18.4816,20.5441,24.6691
-,API 5L,X65,-,-,-,-,1.0,"57, 67",A,77.0,65.0,25.7,0.8398,1.0527,1.3168,1.9043,2.3774,3.505,4.5065,6.6355,8.6384,10.7634,12.7663,14.0201,16.0229,18.0179,20.0287,24.0502
-,API 5L,X70,-,-,-,-,1.0,"57, 67",A,82.0,70.0,27.3,0.7942,0.9956,1.2454,1.801,2.2485,3.3149,4.262,6.2756,8.1698,10.1797,12.0739,13.2597,15.1539,17.0407,18.9424,22.7458
-,API 5L,X80,-,-,-,-,1.0,"57, 67",A,90.0,80.0,30.0,0.7276,0.9121,1.141,1.65,2.0599,3.037,3.9047,5.7494,7.4848,9.3261,11.0615,12.1478,13.8832,15.6118,17.354,20.8385

File: output/pipes_schedules.csv
MATERIAL,SPEC_NO,TYPE/GRADE,UNS_NO,CLASS/CONDITION/TEMPER,MIN_THK,MAX_THK,P-NO,NOTES,MIN_TEMP,TENSILE,YIELD,S,"1/2""","3/4""","1""","1-1/2""","2""","3""","4""","6""","8""","10""","12""","14""","16""","18""","20""","24"""
-,A106,A,K02501,-,-,-,1.0,57,B,48.0,30.0,11.78,160,160,160,160,160,160,160,XXS,-,-,-,-,-,-,-,-
-,A106,B,K03006,-,-,-,1.0,57,B,60.0,35.0,15.58,80,80,80,160,160,160,160,160,XXS,XXS,160,160,160,160,160,160
-,A333,1,K03008,-,-,-,1.0,"57, 59",-50,55.0,30.0,13.780000000000001,80,160,160,160,160,160,160,160,XXS,160,160,160,160,160,160,160
-,A333,6,K03006,-,-,-,1.0,57,-50,60.0,35.0,15.58,80,80,80,160,160,160,160,160,XXS,XXS,160,160,160,160,160,160
-,A53,A,K02504,-,-,-,1.0,"57, 59",B,48.0,30.0,11.78,160,160,160,160,160,160,160,XXS,-,-,-,-,-,-,-,-
-,A53,B,K03005,-,-,-,1.0,"57, 59",B,60.0,35.0,15.58,80,80,80,160,160,160,160,160,XXS,XXS,160,160,160,160,160,160
-,API 5L,A,-,-,-,-,1.0,"57, 59",B,48.0,30.0,11.78,160,160,160,160,160,160,160,XXS,-,-,-,-,-,-,-,-
-,API 5L,B,-,-,-,-,1.0,"57, 59, 77",B,60.0,35.0,15.58,80,80,80,160,160,160,160,160,XXS,XXS,160,160,160,160,160,160

File: output/pipes_thickness_with_corrosion_load.csv
MATERIAL,SPEC_NO,TYPE/GRADE,UNS_NO,CLASS/CONDITION/TEMPER,SIZE_MIN,SIZE_MAX,THK_MIN,THK_MAX,P-NO,NOTES,MIN_TEMP,TENSILE,YIELD,S,"1/2""","3/4""","1""","1-1/2""","2""","3""","4""","6""","8""","10""","12""","14""","16""","18""","20""","24"""
-,A106,A,K02501,-,-,-,-,-,1.0,57,B,48.0,30.0,16.0,3.3614,3.4086,3.4673,3.5976,3.7026,3.9529,4.1752,4.6477,5.0922,5.5639,6.0084,6.2866,6.7312,7.1739,7.6202,8.5127
-,A106,B,K03006,-,-,-,-,-,1.0,57,B,60.0,35.0,20.0,3.3246,3.3626,3.4096,3.5143,3.5986,3.7995,3.9779,4.3573,4.7142,5.0928,5.4497,5.6731,6.0299,6.3854,6.7436,7.4602
-,A106,C,K03501,-,-,-,-,-,1.0,57,B,70.0,40.0,23.3,3.3037,3.3363,3.3768,3.4668,3.5393,3.7121,3.8656,4.1919,4.4988,4.8245,5.1314,5.3235,5.6305,5.9362,6.2443,6.8606
A285 Gr. A,A134,A285A,K01700,-,-,-,-,-,1.0,"8b, 57",B,45.0,24.0,14.2,3.3845,3.4377,3.5036,3.6502,3.7682,4.0496,4.2995,4.8307,5.3305,5.8607,6.3605,6.6733,7.1731,7.6709,8.1726,9.176
A285 Gr. B,A134,A285B,K02200,-,-,-,-,-,1.0,"8b, 57",B,50.0,27.0,15.9,3.3625,3.4101,3.4691,3.6003,3.7059,3.9577,4.1813,4.6568,5.1041,5.5786,6.0259,6.3059,6.7531,7.1986,7.6477,8.5457
A285 Gr. C,A134,A285B,K02801,-,-,-,-,-,1.0,"8b, 57",A,55.0,30.0,17.7,3.3438,3.3866,3.4396,3.5577,3.6528,3.8794,4.0806,4.5085,4.911,5.3381,5.7406,5.9925,6.395,6.7959,7.2,8.0082
-,A135,A,-,-,-,-,-,-,1.0,"57, 59",B,48.0,30.0,16.0,3.3614,3.4086,3.4673,3.5976,3.7026,3.9529,4.1752,4.6477,5.0922,5.5639,6.0084,6.2866,6.7312,7.1739,7.6202,8.5127
-,A135,B,K03018,-,-,-,-,-,1.0,"57, 59",B,60.0,35.0,20.0,3.3246,3.3626,3.4096,3.5143,3.5986,3.7995,3.9779,4.3573,4.7142,5.0928,5.4497,5.6731,6.0299,6.3854,6.7436,7.4602
-,A139,A,-,-,-,-,-,-,1.0,8b,A,48.0,30.0,16.0,3.3614,3.4086,3.4673,3.5976,3.7026,3.9529,4.1752,4.6477,5.0922,5.5639,6.0084,6.2866,6.7312,7.1739,7.6202,8.5127
-,A139,B,K03003,-,-,-,-,-,1.0,8b,A,60.0,35.0,20.0,3.3246,3.3626,3.4096,3.5143,3.5986,3.7995,3.9779,4.3573,4.7142,5.0928,5.4497,5.6731,6.0299,6.3854,6.7436,7.4602
-,A139,C,K03004,-,-,-,-,-,1.0,8b,A,60.0,42.0,20.0,3.3246,3.3626,3.4096,3.5143,3.5986,3.7995,3.9779,4.3573,4.7142,5.0928,5.4497,5.6731,6.0299,6.3854,6.7436,7.4602
-,A139,D,K03010,-,-,-,-,-,1.0,8b,A,60.0,46.0,20.0,3.3246,3.3626,3.4096,3.5143,3.5986,3.7995,3.9779,4.3573,4.7142,5.0928,5.4497,5.6731,6.0299,6.3854,6.7436,7.4602
-,A139,E,K03012,-,-,-,-,-,1.0,8b,A,66.0,52.0,22.0,3.3112,3.3457,3.3886,3.4839,3.5606,3.7435,3.9059,4.2512,4.576,4.9207,5.2455,5.4489,5.7737,6.0973,6.4234,7.0756
-,A179,-,K01200,-,-,-,-,-,1.0,"57, 59",-20,47.0,26.0,15.3,3.3698,3.4191,3.4804,3.6166,3.7263,3.9878,4.2201,4.7138,5.1783,5.6712,6.1356,6.4264,6.8909,7.3535,7.8199,8.7525
-,A333,1,K03008,-,-,-,-,-,1.0,"57, 59",-50,55.0,30.0,17.7,3.3438,3.3866,3.4396,3.5577,3.6528,3.8794,4.0806,4.5085,4.911,5.3381,5.7406,5.9925,6.395,6.7959,7.2,8.0082
-,A333,6,K03006,-,-,-,-,-,1.0,57,-50,60.0,35.0,20.0,3.3246,3.3626,3.4096,3.5143,3.5986,3.7995,3.9779,4.3573,4.7142,5.0928,5.4497,5.6731,6.0299,6.3854,6.7436,7.4602
-,A334,1,K03008,-,-,-,-,-,1.0,"57, 59",-50,55.0,30.0,17.7,3.3438,3.3866,3.4396,3.5577,3.6528,3.8794,4.0806,4.5085,4.911,5.3381,5.7406,5.9925,6.395,6.7959,7.2,8.0082
-,A334,6,K03006,-,-,-,-,-,1.0,57,-50,60.0,35.0,20.0,3.3246,3.3626,3.4096,3.5143,3.5986,3.7995,3.9779,4.3573,4.7142,5.0928,5.4497,5.6731,6.0299,6.3854,6.7436,7.4602
-,A369,FPA,K02501,-,-,-,-,-,1.0,57,B,48.0,30.0,16.0,3.3614,3.4086,3.4673,3.5976,3.7026,3.9529,4.1752,4.6477,5.0922,5.5639,6.0084,6.2866,6.7312,7.1739,7.6202,8.5127
-,A369,FPB,K03006,-,-,-,-,-,1.0,57,-20,60.0,35.0,20.0,3.3246,3.3626,3.4096,3.5143,3.5986,3.7995,3.9779,4.3573,4.7142,5.0928,5.4497,5.6731,6.0299,6.3854,6.7436,7.4602
-,A381,Y35,-,-,-,-,-,-,1.0,-,A,60.0,35.0,20.0,3.3246,3.3626,3.4096,3.5143,3.5986,3.7995,3.9779,4.3573,4.7142,5.0928,5.4497,5.6731,6.0299,6.3854,6.7436,7.4602
-,A381,Y42,-,-,-,-,-,-,1.0,-,A,60.0,42.0,20.0,3.3246,3.3626,3.4096,3.5143,3.5986,3.7995,3.9779,4.3573,4.7142,5.0928,5.4497,5.6731,6.0299,6.3854,6.7436,7.4602
-,A381,Y46,-,-,-,-,-,-,1.0,-,A,63.0,46.0,21.0,3.3176,3.3538,3.3986,3.4984,3.5787,3.7702,3.9402,4.3017,4.6418,5.0027,5.3428,5.5557,5.8958,6.2345,6.576,7.2589
-,A381,Y48,-,-,-,-,-,-,1.0,-,A,62.0,48.0,20.7,3.3196,3.3563,3.4018,3.503,3.5845,3.7787,3.9512,4.3179,4.6628,5.0288,5.3738,5.5897,5.9347,6.2783,6.6246,7.3172
-,A381,Y50,-,-,-,-,-,-,1.0,-,A,64.0,50.0,21.3,3.3156,3.3513,3.3955,3.4939,3.5731,3.7619,3.9296,4.2861,4.6215,4.9773,5.3127,5.5226,5.858,6.192,6.5287,7.2021
-,A381,Y52,-,-,-,-,-,-,1.0,-,A,66.0,52.0,22.0,3.3112,3.3457,3.3886,3.4839,3.5606,3.7435,3.9059,4.2512,4.576,4.9207,5.2455,5.4489,5.7737,6.0973,6.4234,7.0756
-,A381,Y56,-,-,-,-,-,-,1.0,"51, 55, 71",A,71.0,56.0,23.7,3.3015,3.3336,3.3734,3.462,3.5333,3.7032,3.8541,4.1749,4.4767,4.797,5.0988,5.2877,5.5895,5.8901,6.1931,6.7991
-,A381,Y60,-,-,-,-,-,-,1.0,"51, 71",A,75.0,60.0,25.0,3.295,3.3255,3.3632,3.4472,3.5148,3.676,3.8192,4.1235,4.4098,4.7136,4.9999,5.1791,5.4654,5.7505,6.038,6.6128
-,A524,I,K02104,-,-,-,-,-,1.0,57,-20,60.0,35.0,20.0,3.3246,3.3626,3.4096,3.5143,3.5986,3.7995,3.9779,4.3573,4.7142,5.0928,5.4497,5.6731,6.0299,6.3854,6.7436,7.4602
-,A524,II,K02104,-,-,-,-,-,1.0,57,-20,55.0,30.0,17.7,3.3438,3.3866,3.4396,3.5577,3.6528,3.8794,4.0806,4.5085,4.911,5.3381,5.7406,5.9925,6.395,6.7959,7.2,8.0082
TYPE F,A53,A,K02504,-,-,-,-,-,1.0,8a,20,48.0,30.0,16.0,3.3614,3.4086,3.4673,3.5976,3.7026,3.9529,4.1752,4.6477,5.0922,5.5639,6.0084,6.2866,6.7312,7.1739,7.6202,8.5127
-,A53,A,K02504,-,-,-,-,-,1.0,"57, 59",B,48.0,30.0,16.0,3.3614,3.4086,3.4673,3.5976,3.7026,3.9529,4.1752,4.6477,5.0922,5.5639,6.0084,6.2866,6.7312,7.1739,7.6202,8.5127
-,A53,B,K03005,-,-,-,-,-,1.0,"57, 59",B,60.0,35.0,20.0,3.3246,3.3626,3.4096,3.5143,3.5986,3.7995,3.9779,4.3573,4.7142,5.0928,5.4497,5.6731,6.0299,6.3854,6.7436,7.4602
-,A587,-,K11500,-,-,-,-,-,1.0,"57, 59",-20,48.0,30.0,16.0,3.3614,3.4086,3.4673,3.5976,3.7026,3.9529,4.1752,4.6477,5.0922,5.5639,6.0084,6.2866,6.7312,7.1739,7.6202,8.5127
A285 Gr. C,A671,CA55,K02801,-,-,-,-,-,1.0,"59, 67",A,55.0,30.0,17.7,3.3438,3.3866,3.4396,3.5577,3.6528,3.8794,4.0806,4.5085,4.911,5.3381,5.7406,5.9925,6.395,6.7959,7.2,8.0082
A515 Gr. 60,A671,CB60,K02401,-,-,-,-,-,1.0,"57, 67",B,60.0,32.0,18.9,3.3332,3.3733,3.4231,3.5338,3.6229,3.8353,4.024,4.4251,4.8024,5.2028,5.5801,5.8163,6.1936,6.5694,6.9483,7.7059
A515 Gr. 65 ,A671,CB65,K02800,-,-,-,-,-,1.0,"57, 67",A,65.0,35.0,20.6,3.3203,3.3572,3.4029,3.5046,3.5864,3.7816,3.9549,4.3233,4.6699,5.0377,5.3843,5.6013,5.9479,6.2931,6.6411,7.3371
A515 Gr. 70 ,A671,CB70,K03101,-,-,-,-,-,1.0,"57, 67",A,70.0,38.0,22.4,3.3088,3.3427,3.3848,3.4784,3.5538,3.7334,3.893,4.2322,4.5513,4.8899,5.209,5.4088,5.7279,6.0457,6.3661,7.0068
A516 Gr. 60,A671,CC60,K02100,-,-,-,-,-,1.0,"57, 67",C,60.0,32.0,18.9,3.3332,3.3733,3.4231,3.5338,3.6229,3.8353,4.024,4.4251,4.8024,5.2028,5.5801,5.8163,6.1936,6.5694,6.9483,7.7059
A516 Gr. 65 ,A671,CC65,K02403,-,-,-,-,-,1.0,"57, 67",B,65.0,35.0,20.6,3.3203,3.3572,3.4029,3.5046,3.5864,3.7816,3.9549,4.3233,4.6699,5.0377,5.3843,5.6013,5.9479,6.2931,6.6411,7.3371
A516 Gr. 70 ,A671,CC70,K02700,-,-,-,-,-,1.0,"57, 67",B,70.0,38.0,22.4,3.3088,3.3427,3.3848,3.4784,3.5538,3.7334,3.893,4.2322,4.5513,4.8899,5.209,5.4088,5.7279,6.0457,6.3661,7.0068
A537 CL 1,A671,CD70,K12437,-,-,2.5,-,-,1.0,67,D,70.0,50.0,23.3,3.3037,3.3363,3.3768,3.4668,3.5393,3.7121,3.8656,4.1919,4.4988,4.8245,5.1314,5.3235,5.6305,5.9362,6.2443,6.8606
A299 Gr. A,A671,CK75,K02803,-,-,-,1.0,-,1.0,"57, 67",A,75.0,40.0,23.6,3.3021,3.3343,3.3743,3.4632,3.5348,3.7054,3.8569,4.1791,4.4822,4.8037,5.1068,5.2965,5.5996,5.9015,6.2058,6.8143
A299 Gr. A,A671,CK75,K02803,-,-,-,-,1.0,1.0,"57, 67",A,75.0,42.0,24.8,3.296,3.3267,3.3647,3.4494,3.5175,3.68,3.8243,4.1311,4.4196,4.7258,5.0144,5.1951,5.4836,5.7711,6.0608,6.6402
A285 Gr. A,A672,A45,K01700,-,-,-,-,-,1.0,"57, 59, 67",B,45.0,24.0,14.2,3.3845,3.4377,3.5036,3.6502,3.7682,4.0496,4.2995,4.8307,5.3305,5.8607,6.3605,6.6733,7.1731,7.6709,8.1726,9.176
A285 Gr. B,A672,A50,K02200,-,-,-,-,-,1.0,"57, 59, 67",B,50.0,27.0,15.9,3.3625,3.4101,3.4691,3.6003,3.7059,3.9577,4.1813,4.6568,5.1041,5.5786,6.0259,6.3059,6.7531,7.1986,7.6477,8.5457
A285 Gr. C,A672,A55,K02801,-,-,-,-,-,1.0,67,A,55.0,30.0,17.7,3.3438,3.3866,3.4396,3.5577,3.6528,3.8794,4.0806,4.5085,4.911,5.3381,5.7406,5.9925,6.395,6.7959,7.2,8.0082
A515 Gr. 60,A672,B60,K02401,-,-,-,-,-,1.0,"57, 67",B,60.0,32.0,18.9,3.3332,3.3733,3.4231,3.5338,3.6229,3.8353,4.024,4.4251,4.8024,5.2028,5.5801,5.8163,6.1936,6.5694,6.9483,7.7059
A515 Gr. 65 ,A672,B65,K02800,-,-,-,-,-,1.0,"57, 67",A,65.0,35.0,20.6,3.3203,3.3572,3.4029,3.5046,3.5864,3.7816,3.9549,4.3233,4.6699,5.0377,5.3843,5.6013,5.9479,6.2931,6.6411,7.3371
A515 Gr. 70 ,A672,B70,K03101,-,-,-,-,-,1.0,"57, 67",A,70.0,38.0,22.4,3.3088,3.3427,3.3848,3.4784,3.5538,3.7334,3.893,4.2322,4.5513,4.8899,5.209,5.4088,5.7279,6.0457,6.3661,7.0068
A516 Gr. 55,A672,C55,K01800,-,-,-,-,-,1.0,"57, 67",C,55.0,30.0,17.7,3.3438,3.3866,3.4396,3.5577,3.6528,3.8794,4.0806,4.5085,4.911,5.3381,5.7406,5.9925,6.395,6.7959,7.2,8.0082
A516 Gr. 60,A672,C60,K02100,-,-,-,-,-,1.0,"57, 67",C,60.0,32.0,18.9,3.3332,3.3733,3.4231,3.5338,3.6229,3.8353,4.024,4.4251,4.8024,5.2028,5.5801,5.8163,6.1936,6.5694,6.9483,7.7059
A516 Gr. 65 ,A672,C65,K02403,-,-,-,-,-,1.0,"57, 67",B,65.0,35.0,20.6,3.3203,3.3572,3.4029,3.5046,3.5864,3.7816,3.9549,4.3233,4.6699,5.0377,5.3843,5.6013,5.9479,6.2931,6.6411,7.3371
A516 Gr. 70 ,A672,C70,K02700,-,-,-,-,-,1.0,"57, 67",B,70.0,38.0,22.4,3.3088,3.3427,3.3848,3.4784,3.5538,3.7334,3.893,4.2322,4.5513,4.8899,5.209,5.4088,5.7279,6.0457,6.3661,7.0068
A537 CL 1,A672,D70,K12437,-,-,2.5,-,-,1.0,67,D,70.0,50.0,23.3,3.3037,3.3363,3.3768,3.4668,3.5393,3.7121,3.8656,4.1919,4.4988,4.8245,5.1314,5.3235,5.6305,5.9362,6.2443,6.8606
A299 Gr. A,A672,N75,K02803,-,-,-,1.0,-,1.0,"57, 67",A,75.0,40.0,23.6,3.3021,3.3343,3.3743,3.4632,3.5348,3.7054,3.8569,4.1791,4.4822,4.8037,5.1068,5.2965,5.5996,5.9015,6.2058,6.8143
A299 Gr. A,A672,N75,K02803,-,-,-,-,1.0,1.0,"57, 67",A,75.0,42.0,24.8,3.296,3.3267,3.3647,3.4494,3.5175,3.68,3.8243,4.1311,4.4196,4.7258,5.0144,5.1951,5.4836,5.7711,6.0608,6.6402
A299 Gr. A,A691,CMS-75,K02803,-,-,-,1.0,-,1.0,"57, 67",A,75.0,40.0,23.6,3.3021,3.3343,3.3743,3.4632,3.5348,3.7054,3.8569,4.1791,4.4822,4.8037,5.1068,5.2965,5.5996,5.9015,6.2058,6.8143
A299 Gr. A,A691,CMS-75,K02803,-,-,-,-,1.0,1.0,"57, 67",A,75.0,42.0,24.8,3.296,3.3267,3.3647,3.4494,3.5175,3.68,3.8243,4.1311,4.4196,4.7258,5.0144,5.1951,5.4836,5.7711,6.0608,6.6402
A537 CL 1,A691,CMSH-70,K12437,-,-,2.5,-,-,1.0,67,D,70.0,50.0,23.3,3.3037,3.3363,3.3768,3.4668,3.5393,3.7121,3.8656,4.1919,4.4988,4.8245,5.1314,5.3235,5.6305,5.9362,6.2443,6.8606
-,API 5L,A,-,-,-,-,-,-,1.0,"57, 59",B,48.0,30.0,16.0,3.3614,3.4086,3.4673,3.5976,3.7026,3.9529,4.1752,4.6477,5.0922,5.5639,6.0084,6.2866,6.7312,7.1739,7.6202,8.5127
BUT WELD,API 5L,A25,-,-,-,-,-,-,1.0,"8a, 77",-20,45.0,25.0,14.7,3.3776,3.4289,3.4926,3.6343,3.7484,4.0204,4.2619,4.7755,5.2585,5.7711,6.2542,6.5566,7.0397,7.5208,8.0058,8.9758
SMLS & ERW,API 5L,A25,-,-,-,-,-,-,1.0,"57, 59, 77",B,45.0,25.0,14.7,3.3776,3.4289,3.4926,3.6343,3.7484,4.0204,4.2619,4.7755,5.2585,5.7711,6.2542,6.5566,7.0397,7.5208,8.0058,8.9758
-,API 5L,B,-,-,-,-,-,-,1.0,"57, 59, 77",B,60.0,35.0,20.0,3.3246,3.3626,3.4096,3.5143,3.5986,3.7995,3.9779,4.3573,4.7142,5.0928,5.4497,5.6731,6.0299,6.3854,6.7436,7.4602
-,API 5L,X42,-,-,-,-,-,-,1.0,"55, 77",A,60.0,42.0,20.0,3.3246,3.3626,3.4096,3.5143,3.5986,3.7995,3.9779,4.3573,4.7142,5.0928,5.4497,5.6731,6.0299,6.3854,6.7436,7.4602
-,API 5L,X46,-,-,-,-,-,-,1.0,"55, 77",A,63.0,46.0,21.0,3.3176,3.3538,3.3986,3.4984,3.5787,3.7702,3.9402,4.3017,4.6418,5.0027,5.3428,5.5557,5.8958,6.2345,6.576,7.2589
-,API 5L,X52,-,-,-,-,-,-,1.0,"55, 77",A,66.0,52.0,22.0,3.3112,3.3457,3.3886,3.4839,3.5606,3.7435,3.9059,4.2512,4.576,4.9207,5.2455,5.4489,5.7737,6.0973,6.4234,7.0756
-,API 5L,X56,-,-,-,-,-,-,1.0,"51, 55, 71, 77",A,71.0,56.0,23.7,3.3015,3.3336,3.3734,3.462,3.5333,3.7032,3.8541,4.1749,4.4767,4.797,5.0988,5.2877,5.5895,5.8901,6.1931,6.7991
-,API 5L,X60,-,-,-,-,-,-,1.0,"51, 55, 71, 77",A,75.0,60.0,25.0,3.295,3.3255,3.3632,3.4472,3.5148,3.676,3.8192,4.1235,4.4098,4.7136,4.9999,5.1791,5.4654,5.7505,6.038,6.6128
-,API 5L,X65,-,-,-,-,-,-,1.0,"57, 67",A,77.0,65.0,25.7,3.2918,3.3214,3.3582,3.4399,3.5057,3.6625,3.8018,4.0979,4.3765,4.6721,4.9507,5.1251,5.4037,5.6812,5.9608,6.5202
-,API 5L,X70,-,-,-,-,-,-,1.0,"57, 67",A,82.0,70.0,27.3,3.285,3.3129,3.3475,3.4245,3.4865,3.6342,3.7655,4.0444,4.3068,4.5853,4.8477,5.012,5.2744,5.5358,5.7993,6.3262
-,API 5L,X80,-,-,-,-,-,-,1.0,"57, 67",A,90.0,80.0,30.0,3.2752,3.3006,3.3322,3.4023,3.4587,3.5933,3.7128,3.9669,4.2059,4.4595,4.6986,4.8482,5.0872,5.3253,5.5653,6.0452

File: output/pipes_thickness_with_corrosion_load.csv
MATERIAL,SPEC_NO,TYPE/GRADE,UNS_NO,CLASS/CONDITION/TEMPER,MIN_THK,MAX_THK,P-NO,NOTES,MIN_TEMP,TENSILE,YIELD,S,"1/2""","3/4""","1""","1-1/2""","2""","3""","4""","6""","8""","10""","12""","14""","16""","18""","20""","24"""
-,A106,A,K02501,-,-,-,1.0,57,B,48.0,30.0,16.0,2.8749,3.2012,3.6062,4.5067,5.232,6.9606,8.4957,11.7595,14.8298,18.0875,21.1578,23.0798,26.1501,29.2084,32.2908,38.4556
-,A106,B,K03006,-,-,-,1.0,57,B,60.0,35.0,20.0,2.6429,2.9105,3.2425,3.9807,4.5753,5.9925,7.251,9.9267,12.4438,15.1145,17.6316,19.2073,21.7244,24.2316,26.7587,31.8127
-,A106,C,K03501,-,-,-,1.0,57,B,70.0,40.0,23.3,2.5063,2.7393,3.0283,3.671,4.1887,5.4224,6.5181,8.8475,11.0389,13.364,15.5553,16.9271,19.1185,21.3012,23.5012,27.9012
A285 Gr. A,A134,A285A,K01700,-,-,-,1.0,"8b, 57",B,45.0,24.0,14.7,2.9739,3.3254,3.7615,4.7313,5.5124,7.3739,9.0271,12.5419,15.8484,19.3567,22.6632,24.7331,28.0396,31.3331,34.6526,41.2916
A285 Gr. B,A134,A285B,K02200,-,-,-,1.0,"8b, 57",B,50.0,27.0,16.5,2.8404,3.1581,3.5522,4.4287,5.1346,6.8169,8.311,11.4875,14.4757,17.6463,20.6346,22.5051,25.4934,28.4699,31.4699,37.4699
A285 Gr. C,A134,A285B,K02801,-,-,-,1.0,"8b, 57",A,55.0,30.0,18.3,2.7304,3.0202,3.3797,4.1792,4.8231,6.3577,7.7207,10.6182,13.3441,16.2363,18.9621,20.6685,23.3943,26.1095,28.846,34.3192
-,A135,A,-,-,-,-,1.0,"57, 59",B,48.0,30.0,16.0,2.8749,3.2012,3.6062,4.5067,5.232,6.9606,8.4957,11.7595,14.8298,18.0875,21.1578,23.0798,26.1501,29.2084,32.2908,38.4556
-,A135,B,K03018,-,-,-,1.0,"57, 59",B,60.0,35.0,20.0,2.6429,2.9105,3.2425,3.9807,4.5753,5.9925,7.251,9.9267,12.4438,15.1145,17.6316,19.2073,21.7244,24.2316,26.7587,31.8127
-,A139,A,-,-,-,-,1.0,8b,A,48.0,30.0,16.0,2.8749,3.2012,3.6062,4.5067,5.232,6.9606,8.4957,11.7595,14.8298,18.0875,21.1578,23.0798,26.1501,29.2084,32.2908,38.4556
-,A139,B,K03003,-,-,-,1.0,8b,A,60.0,35.0,20.0,2.6429,2.9105,3.2425,3.9807,4.5753,5.9925,7.251,9.9267,12.4438,15.1145,17.6316,19.2073,21.7244,24.2316,26.7587,31.8127
-,A139,C,K03004,-,-,-,1.0,8b,A,60.0,42.0,20.0,2.6429,2.9105,3.2425,3.9807,4.5753,5.9925,7.251,9.9267,12.4438,15.1145,17.6316,19.2073,21.7244,24.2316,26.7587,31.8127
-,A139,D,K03010,-,-,-,1.0,8b,A,60.0,46.0,20.0,2.6429,2.9105,3.2425,3.9807,4.5753,5.9925,7.251,9.9267,12.4438,15.1145,17.6316,19.2073,21.7244,24.2316,26.7587,31.8127
-,A139,E,K03012,-,-,-,1.0,8b,A,66.0,52.0,22.0,2.5557,2.8011,3.1057,3.783,4.3284,5.6284,6.783,9.2375,11.5466,13.9966,16.3057,17.7511,20.0602,22.3602,24.6784,29.3148
-,A179,-,K01200,-,-,-,1.0,"57, 59",-20,47.0,26.0,15.7,2.8964,3.2283,3.64,4.5557,5.2931,7.0506,8.6115,11.93,15.0517,18.364,21.4858,23.44,26.5618,29.6713,32.8054,39.0735
-,A333,1,K03008,-,-,-,1.0,"57, 59",-50,55.0,30.0,18.3,2.7304,3.0202,3.3797,4.1792,4.8231,6.3577,7.7207,10.6182,13.3441,16.2363,18.9621,20.6685,23.3943,26.1095,28.846,34.3192
-,A333,6,K03006,-,-,-,1.0,57,-50,60.0,35.0,20.0,2.6429,2.9105,3.2425,3.9807,4.5753,5.9925,7.251,9.9267,12.4438,15.1145,17.6316,19.2073,21.7244,24.2316,26.7587,31.8127
-,A334,1,K03008,-,-,-,1.0,"57, 59",-50,55.0,30.0,18.3,2.7304,3.0202,3.3797,4.1792,4.8231,6.3577,7.7207,10.6182,13.3441,16.2363,18.9621,20.6685,23.3943,26.1095,28.846,34.3192
-,A334,6,K03006,-,-,-,1.0,57,-50,60.0,35.0,20.0,2.6429,2.9105,3.2425,3.9807,4.5753,5.9925,7.251,9.9267,12.4438,15.1145,17.6316,19.2073,21.7244,24.2316,26.7587,31.8127
-,A369,FPA,K02501,-,-,-,1.0,57,B,48.0,30.0,16.0,2.8749,3.2012,3.6062,4.5067,5.232,6.9606,8.4957,11.7595,14.8298,18.0875,21.1578,23.0798,26.1501,29.2084,32.2908,38.4556
-,A369,FPB,K03006,-,-,-,1.0,57,-20,60.0,35.0,20.0,2.6429,2.9105,3.2425,3.9807,4.5753,5.9925,7.251,9.9267,12.4438,15.1145,17.6316,19.2073,21.7244,24.2316,26.7587,31.8127
-,A381,Y35,-,-,-,-,1.0,-,A,60.0,35.0,20.0,2.6429,2.9105,3.2425,3.9807,4.5753,5.9925,7.251,9.9267,12.4438,15.1145,17.6316,19.2073,21.7244,24.2316,26.7587,31.8127
-,A381,Y42,-,-,-,-,1.0,-,A,60.0,42.0,20.0,2.6429,2.9105,3.2425,3.9807,4.5753,5.9925,7.251,9.9267,12.4438,15.1145,17.6316,19.2073,21.7244,24.2316,26.7587,31.8127
-,A381,Y46,-,-,-,-,1.0,-,A,63.0,46.0,21.0,2.5974,2.8534,3.1711,3.8776,4.4466,5.8026,7.0069,9.5672,11.9759,14.5315,16.9401,18.4478,20.8565,23.2556,25.6737,30.5099
-,A381,Y48,-,-,-,-,1.0,-,A,62.0,48.0,20.7,2.6106,2.87,3.1919,3.9076,4.484,5.8578,7.0779,9.6718,12.112,14.701,17.1412,18.6687,21.1089,23.5395,25.9892,30.8888
-,A381,Y50,-,-,-,-,1.0,-,A,64.0,50.0,21.3,2.5845,2.8373,3.1509,3.8484,4.4101,5.7488,6.9377,9.4654,11.8432,14.3662,16.7441,18.2326,20.6105,22.979,25.3662,30.1407
-,A381,Y52,-,-,-,-,1.0,-,A,66.0,52.0,22.0,2.5557,2.8011,3.1057,3.783,4.3284,5.6284,6.783,9.2375,11.5466,13.9966,16.3057,17.7511,20.0602,22.3602,24.6784,29.3148
-,A381,Y56,-,-,-,-,1.0,"51, 55, 71",A,71.0,56.0,23.7,2.4921,2.7215,3.006,3.6389,4.1485,5.3632,6.4419,8.7354,10.8929,13.1821,15.3396,16.6902,18.8477,20.9968,23.1628,27.4948
-,A381,Y60,-,-,-,-,1.0,"51, 71",A,75.0,60.0,25.0,2.4489,2.6673,2.9382,3.5408,4.0261,5.1827,6.2099,8.3938,10.4482,12.6279,14.6824,15.9684,18.0228,20.0691,22.1316,26.2566
-,A524,I,K02104,-,-,-,1.0,57,-20,60.0,35.0,20.0,2.6429,2.9105,3.2425,3.9807,4.5753,5.9925,7.251,9.9267,12.4438,15.1145,17.6316,19.2073,21.7244,24.2316,26.7587,31.8127
-,A524,II,K02104,-,-,-,1.0,57,-20,55.0,30.0,18.3,2.7304,3.0202,3.3797,4.1792,4.8231,6.3577,7.7207,10.6182,13.3441,16.2363,18.9621,20.6685,23.3943,26.1095,28.846,34.3192
TYPE F,A53,A,K02504,-,-,-,1.0,8a,20,48.0,30.0,16.0,2.8749,3.2012,3.6062,4.5067,5.232,6.9606,8.4957,11.7595,14.8298,18.0875,21.1578,23.0798,26.1501,29.2084,32.2908,38.4556
-,A53,A,K02504,-,-,-,1.0,"57, 59",B,48.0,30.0,16.0,2.8749,3.2012,3.6062,4.5067,5.232,6.9606,8.4957,11.7595,14.8298,18.0875,21.1578,23.0798,26.1501,29.2084,32.2908,38.4556
-,A53,B,K03005,-,-,-,1.0,"57, 59",B,60.0,35.0,20.0,2.6429,2.9105,3.2425,3.9807,4.5753,5.9925,7.251,9.9267,12.4438,15.1145,17.6316,19.2073,21.7244,24.2316,26.7587,31.8127
-,A587,-,K11500,-,-,-,1.0,"57, 59",-20,48.0,30.0,16.0,2.8749,3.2012,3.6062,4.5067,5.232,6.9606,8.4957,11.7595,14.8298,18.0875,21.1578,23.0798,26.1501,29.2084,32.2908,38.4556
A285 Gr. C,A671,CA55,K02801,-,-,-,1.0,"59, 67",A,55.0,30.0,18.3,2.7304,3.0202,3.3797,4.1792,4.8231,6.3577,7.7207,10.6182,13.3441,16.2363,18.9621,20.6685,23.3943,26.1095,28.846,34.3192
A515 Gr. 60,A671,CB60,K02401,-,-,-,1.0,"57, 67",B,60.0,32.0,19.5,2.6672,2.941,3.2806,4.0359,4.6442,6.094,7.3815,10.1188,12.694,15.4262,18.0013,19.6133,22.1884,24.7534,27.3387,32.5092
A515 Gr. 65 ,A671,CB65,K02800,-,-,-,1.0,"57, 67",A,65.0,35.0,21.4,2.5803,2.832,3.1443,3.8388,4.3981,5.7311,6.915,9.432,11.7998,14.3121,16.6799,18.1621,20.5299,22.8883,25.2655,30.0197
A515 Gr. 70 ,A671,CB70,K03101,-,-,-,1.0,"57, 67",A,70.0,38.0,23.2,2.5099,2.7438,3.034,3.6792,4.1989,5.4375,6.5375,8.8761,11.0761,13.4103,15.6103,16.9875,19.1875,21.3788,23.5875,28.0048
A516 Gr. 60,A671,CC60,K02100,-,-,-,1.0,"57, 67",C,60.0,32.0,19.5,2.6672,2.941,3.2806,4.0359,4.6442,6.094,7.3815,10.1188,12.694,15.4262,18.0013,19.6133,22.1884,24.7534,27.3387,32.5092
A516 Gr. 65 ,A671,CC65,K02403,-,-,-,1.0,"57, 67",B,65.0,35.0,21.4,2.5803,2.832,3.1443,3.8388,4.3981,5.7311,6.915,9.432,11.7998,14.3121,16.6799,18.1621,20.5299,22.8883,25.2655,30.0197
A516 Gr. 70 ,A671,CC70,K02700,-,-,-,1.0,"57, 67",B,70.0,38.0,23.2,2.5099,2.7438,3.034,3.6792,4.1989,5.4375,6.5375,8.8761,11.0761,13.4103,15.6103,16.9875,19.1875,21.3788,23.5875,28.0048
A537 CL 1,A671,CD70,K12437,-,-,2.5,1.0,67,D,70.0,50.0,23.3,2.5063,2.7393,3.0283,3.671,4.1887,5.4224,6.5181,8.8475,11.0389,13.364,15.5553,16.9271,19.1185,21.3012,23.5012,27.9012
A299 Gr. A,A671,CK75,K02803,-,1.0,-,1.0,"57, 67",A,75.0,40.0,24.4,2.4683,2.6916,2.9687,3.5849,4.0811,5.2638,6.3142,8.5473,10.648,12.877,14.9777,16.2928,18.3935,20.486,22.595,26.8131
A299 Gr. A,A671,CK75,K02803,-,-,1.0,1.0,"57, 67",A,75.0,42.0,25.0,2.4489,2.6673,2.9382,3.5408,4.0261,5.1827,6.2099,8.3938,10.4482,12.6279,14.6824,15.9684,18.0228,20.0691,22.1316,26.2566
A285 Gr. A,A672,A45,K01700,-,-,-,1.0,"57, 59, 67",B,45.0,24.0,14.7,2.9739,3.3254,3.7615,4.7313,5.5124,7.3739,9.0271,12.5419,15.8484,19.3567,22.6632,24.7331,28.0396,31.3331,34.6526,41.2916
A285 Gr. B,A672,A50,K02200,-,-,-,1.0,"57, 59, 67",B,50.0,27.0,16.5,2.8404,3.1581,3.5522,4.4287,5.1346,6.8169,8.311,11.4875,14.4757,17.6463,20.6346,22.5051,25.4934,28.4699,31.4699,37.4699
A285 Gr. C,A672,A55,K02801,-,-,-,1.0,67,A,55.0,30.0,18.3,2.7304,3.0202,3.3797,4.1792,4.8231,6.3577,7.7207,10.6182,13.3441,16.2363,18.9621,20.6685,23.3943,26.1095,28.846,34.3192
A515 Gr. 60,A672,B60,K02401,-,-,-,1.0,"57, 67",B,60.0,32.0,19.5,2.6672,2.941,3.2806,4.0359,4.6442,6.094,7.3815,10.1188,12.694,15.4262,18.0013,19.6133,22.1884,24.7534,27.3387,32.5092
A515 Gr. 65 ,A672,B65,K02800,-,-,-,1.0,"57, 67",A,65.0,35.0,21.4,2.5803,2.832,3.1443,3.8388,4.3981,5.7311,6.915,9.432,11.7998,14.3121,16.6799,18.1621,20.5299,22.8883,25.2655,30.0197
A515 Gr. 70 ,A672,B70,K03101,-,-,-,1.0,"57, 67",A,70.0,38.0,23.2,2.5099,2.7438,3.034,3.6792,4.1989,5.4375,6.5375,8.8761,11.0761,13.4103,15.6103,16.9875,19.1875,21.3788,23.5875,28.0048
A516 Gr. 55,A672,C55,K01800,-,-,-,1.0,"57, 67",C,55.0,30.0,18.3,2.7304,3.0202,3.3797,4.1792,4.8231,6.3577,7.7207,10.6182,13.3441,16.2363,18.9621,20.6685,23.3943,26.1095,28.846,34.3192
A516 Gr. 60,A672,C60,K02100,-,-,-,1.0,"57, 67",C,60.0,32.0,19.5,2.6672,2.941,3.2806,4.0359,4.6442,6.094,7.3815,10.1188,12.694,15.4262,18.0013,19.6133,22.1884,24.7534,27.3387,32.5092
A516 Gr. 65 ,A672,C65,K02403,-,-,-,1.0,"57, 67",B,65.0,35.0,21.4,2.5803,2.832,3.1443,3.8388,4.3981,5.7311,6.915,9.432,11.7998,14.3121,16.6799,18.1621,20.5299,22.8883,25.2655,30.0197
A516 Gr. 70 ,A672,C70,K02700,-,-,-,1.0,"57, 67",B,70.0,38.0,23.2,2.5099,2.7438,3.034,3.6792,4.1989,5.4375,6.5375,8.8761,11.0761,13.4103,15.6103,16.9875,19.1875,21.3788,23.5875,28.0048
A537 CL 1,A672,D70,K12437,-,-,2.5,1.0,67,D,70.0,50.0,23.3,2.5063,2.7393,3.0283,3.671,4.1887,5.4224,6.5181,8.8475,11.0389,13.364,15.5553,16.9271,19.1185,21.3012,23.5012,27.9012
A299 Gr. A,A672,N75,K02803,-,1.0,-,1.0,"57, 67",A,75.0,40.0,24.4,2.4683,2.6916,2.9687,3.5849,4.0811,5.2638,6.3142,8.5473,10.648,12.877,14.9777,16.2928,18.3935,20.486,22.595,26.8131
A299 Gr. A,A672,N75,K02803,-,-,1.0,1.0,"57, 67",A,75.0,42.0,25.0,2.4489,2.6673,2.9382,3.5408,4.0261,5.1827,6.2099,8.3938,10.4482,12.6279,14.6824,15.9684,18.0228,20.0691,22.1316,26.2566
A299 Gr. A,A691,CMS-75,K02803,-,1.0,-,1.0,"57, 67",A,75.0,40.0,24.4,2.4683,2.6916,2.9687,3.5849,4.0811,5.2638,6.3142,8.5473,10.648,12.877,14.9777,16.2928,18.3935,20.486,22.595,26.8131
A299 Gr. A,A691,CMS-75,K02803,-,-,1.0,1.0,"57, 67",A,75.0,42.0,25.0,2.4489,2.6673,2.9382,3.5408,4.0261,5.1827,6.2099,8.3938,10.4482,12.6279,14.6824,15.9684,18.0228,20.0691,22.1316,26.2566
A537 CL 1,A691,CMSH-70,K12437,-,-,2.5,1.0,67,D,70.0,50.0,23.3,2.5063,2.7393,3.0283,3.671,4.1887,5.4224,6.5181,8.8475,11.0389,13.364,15.5553,16.9271,19.1185,21.3012,23.5012,27.9012
-,API 5L,A,-,-,-,-,1.0,"57, 59",B,48.0,30.0,16.0,2.8749,3.2012,3.6062,4.5067,5.232,6.9606,8.4957,11.7595,14.8298,18.0875,21.1578,23.0798,26.1501,29.2084,32.2908,38.4556
BUT WELD,API 5L,A25,-,-,-,-,1.0,"8a, 77",-20,45.0,25.0,15.0,2.9497,3.2951,3.7235,4.6765,5.4439,7.273,8.8974,12.3509,15.5997,19.0468,22.2956,24.3294,27.5782,30.8142,34.0759,40.5991
SMLS & ERW,API 5L,A25,-,-,-,-,1.0,"57, 59, 77",B,45.0,25.0,15.0,2.9497,3.2951,3.7235,4.6765,5.4439,7.273,8.8974,12.3509,15.5997,19.0468,22.2956,24.3294,27.5782,30.8142,34.0759,40.5991
-,API 5L,B,-,-,-,-,1.0,"57, 59, 77",B,60.0,35.0,20.0,2.6429,2.9105,3.2425,3.9807,4.5753,5.9925,7.251,9.9267,12.4438,15.1145,17.6316,19.2073,21.7244,24.2316,26.7587,31.8127
-,API 5L,X42,-,-,-,-,1.0,"55, 77",A,60.0,42.0,20.0,2.6429,2.9105,3.2425,3.9807,4.5753,5.9925,7.251,9.9267,12.4438,15.1145,17.6316,19.2073,21.7244,24.2316,26.7587,31.8127
-,API 5L,X46,-,-,-,-,1.0,"55, 77",A,63.0,46.0,21.0,2.5974,2.8534,3.1711,3.8776,4.4466,5.8026,7.0069,9.5672,11.9759,14.5315,16.9401,18.4478,20.8565,23.2556,25.6737,30.5099
-,API 5L,X52,-,-,-,-,1.0,"55, 77",A,66.0,52.0,22.0,2.5557,2.8011,3.1057,3.783,4.3284,5.6284,6.783,9.2375,11.5466,13.9966,16.3057,17.7511,20.0602,22.3602,24.6784,29.3148
-,API 5L,X56,-,-,-,-,1.0,"51, 55, 71, 77",A,71.0,56.0,23.7,2.4921,2.7215,3.006,3.6389,4.1485,5.3632,6.4419,8.7354,10.8929,13.1821,15.3396,16.6902,18.8477,20.9968,23.1628,27.4948
-,API 5L,X60,-,-,-,-,1.0,"51, 55, 71, 77",A,75.0,60.0,25.0,2.4489,2.6673,2.9382,3.5408,4.0261,5.1827,6.2099,8.3938,10.4482,12.6279,14.6824,15.9684,18.0228,20.0691,22.1316,26.2566
-,API 5L,X65,-,-,-,-,1.0,"57, 67",A,77.0,65.0,25.7,2.4273,2.6402,2.9043,3.4918,3.9649,5.0925,6.094,8.223,10.2259,12.3509,14.3538,15.6076,17.6104,19.6054,21.6162,25.6377
-,API 5L,X70,-,-,-,-,1.0,"57, 67",A,82.0,70.0,27.3,2.3817,2.5831,2.8329,3.3885,3.836,4.9024,5.8495,7.8631,9.7573,11.7672,13.6614,14.8472,16.7414,18.6282,20.5299,24.3333
-,API 5L,X80,-,-,-,-,1.0,"57, 67",A,90.0,80.0,30.0,2.3151,2.4996,2.7285,3.2375,3.6474,4.6245,5.4922,7.3369,9.0723,10.9136,12.649,13.7353,15.4707,17.1993,18.9415,22.426
